Repository: mahdiyeh-ghasemi/libs-spectroscopy-research

# Experimental LIBS and Optical Emission Spectroscopy

## Overview

This repository documents experimental work in Laser-Induced Breakdown Spectroscopy (LIBS) and Optical Emission Spectroscopy (OES), with an emphasis on plasma emission analysis, elemental identification, and self-absorption effects in composite materials.

The work is based on my MSc research in Atomic and Molecular Physics, focusing on the application of laser-induced micro-plasma spectroscopy to the quality control of industrial composites.

## Research Background

My experimental research involved the use of a pulsed Nd:YAG laser to generate micro-plasma on material samples and analyze the resulting optical emission spectra.

The research focused on:

- Laser-induced plasma generation and optical emission.
- Spectral acquisition and analysis.
- Identification of elemental emission lines.
- Investigation of self-absorption effects.
- Spectroscopic analysis of Cu–Al2O3 composite materials.
- Quantitative assessment of material composition.

## Spectral Analysis

The optical emission spectra were investigated to identify characteristic elemental emission lines.

The analysis included:

- Examination of spectral features.
- Identification of characteristic emission lines using NIST atomic spectral data.
- Investigation of line intensities and spectral behavior.
- Consideration of self-absorption effects in quantitative analysis.

## Self-Absorption and Quantitative Analysis

An important aspect of the research was the investigation of self-absorption in laser-induced plasma emission.

Self-absorption can affect measured line intensities and introduce errors in quantitative spectroscopic analysis.

The research considered self-absorption correction in the context of compositional analysis of industrial composites.

## Material System

The experimental study included Cu–Al2O3 composite materials.

An example of the investigated material system involved an Al2O3 concentration of approximately 1.1 wt%.

## Research Skills and Techniques

- Laser-Induced Breakdown Spectroscopy (LIBS)
- Optical Emission Spectroscopy (OES)
- Pulsed Nd:YAG laser systems
- Plasma emission spectroscopy
- Spectral line identification
- NIST atomic spectral database
- Self-absorption analysis
- Experimental optical instrumentation
- Spectroscopic data interpretation

## Academic Context

This work is associated with my MSc thesis:

**Laser-Induced Micro-Plasma Spectroscopy for Quality Control of Industrial Composites with Self-Absorption Correction**

MSc in Atomic and Molecular Physics

## Repository Scope

This repository is intended to provide a structured record of experimental methods, spectroscopy-related analysis, and relevant scientific documentation.

Experimental data, figures, and computational analysis will be added where available and appropriate.

## Material System

The experimental investigation focused on Cu–Al2O3 composite materials with different Al2O3 concentrations.

The investigated sample compositions included:

- Cu–Al2O3 composite containing 0.5 wt% Al2O3.
- Cu–Al2O3 composite containing 1.1 wt% Al2O3.

Optical emission spectra were analyzed to identify characteristic copper and aluminum emission features and investigate their behavior in the laser-induced plasma.

The identified emission lines and spectral analysis criteria are documented in the [Spectral Analysis](spectral-analysis/README.md) section.

File: README.md
# Experimental LIBS and Optical Emission Spectroscopy

## Overview

This repository documents experimental work in Laser-Induced Breakdown Spectroscopy (LIBS) and Optical Emission Spectroscopy (OES), with an emphasis on plasma emission analysis, elemental identification, and self-absorption effects in composite materials.

The work is based on my MSc research in Atomic and Molecular Physics, focusing on the application of laser-induced micro-plasma spectroscopy to the quality control of industrial composites.

## Research Background

My experimental research involved the use of a pulsed Nd:YAG laser to generate micro-plasma on material samples and analyze the resulting optical emission spectra.

The research focused on:

- Laser-induced plasma generation and optical emission.
- Spectral acquisition and analysis.
- Identification of elemental emission lines.
- Investigation of self-absorption effects.
- Spectroscopic analysis of Cu–Al2O3 composite materials.
- Quantitative assessment of material composition.

## Experimental Setup

The experimental system was based on a pulsed Nd:YAG laser operating at the following specifications:

| Parameter | Experimental specification |
|---|---|
| Laser type | Nd:YAG |
| Wavelength | 1064 nm |
| Pulse duration | 6 ns |
| Pulse energy | Approximately 10–100 mJ |

The optical and detection arrangement involved:

- Pulsed laser source
- Beam splitter
- Focusing lens
- Sample and laser-induced plasma
- Optical fiber
- Spectrometer and detector
- Delay generator
- Oscilloscope
- Computer-based spectral acquisition

### Schematic of the Experimental Setup

![LIBS Experimental Setup](libs-experimental-setup.png)

*Figure 1. Representative schematic of a laser-induced breakdown spectroscopy (LIBS) experimental setup.*

## Spectral Analysis

The optical emission spectra were investigated to identify characteristic elemental emission lines.

The analysis included:

- Examination of spectral features.
- Identification of characteristic emission lines using NIST atomic spectral data.
- Investigation of line intensities and spectral behavior.
- Consideration of self-absorption effects in quantitative analysis.

## Self-Absorption and Quantitative Analysis

An important aspect of the research was the investigation of self-absorption in laser-induced plasma emission.

Self-absorption can affect measured line intensities and introduce errors in quantitative spectroscopic analysis.

The research considered self-absorption correction in the context of compositional analysis of industrial composites.

## Material System

The experimental study included Cu–Al2O3 composite materials.

An example of the investigated material system involved an Al2O3 concentration of approximately 1.1 wt%.

## Research Skills and Techniques

- Laser-Induced Breakdown Spectroscopy (LIBS)
- Optical Emission Spectroscopy (OES)
- Pulsed Nd:YAG laser systems
- Plasma emission spectroscopy
- Spectral line identification
- NIST atomic spectral database
- Self-absorption analysis
- Experimental optical instrumentation
- Spectroscopic data interpretation

## Academic Context

This work is associated with my MSc thesis:

**Laser-Induced Micro-Plasma Spectroscopy for Quality Control of Industrial Composites with Self-Absorption Correction**

MSc in Atomic and Molecular Physics

## Repository Scope

This repository is intended to provide a structured record of experimental methods, spectroscopy-related analysis, and relevant scientific documentation.

Experimental data, figures, and computational analysis will be added where available and appropriate.

## Material System

The experimental investigation focused on Cu–Al2O3 composite materials with different Al2O3 concentrations.

The investigated sample compositions included:

- Cu–Al2O3 composite containing 0.5 wt% Al2O3.
- Cu–Al2O3 composite containing 1.1 wt% Al2O3.

Optical emission spectra were analyzed to identify characteristic copper and aluminum emission features and investigate their behavior in the laser-induced plasma.

The identified emission lines and spectral analysis criteria are documented in the [Spectral Analysis](spectral-analysis/README.md) section.

## Research Contributions

The main experimental and analytical activities included:

- Implementation and operation of a Q-switched Nd:YAG laser-based LIBS experimental setup.
- Optical emission collection and spectroscopic detection of laser-induced plasma.
- Identification of characteristic Cu I and Al II emission lines.
- Comparison of observed spectral wavelengths with reference atomic data.
- Evaluation of spectral line reliability using wavelength agreement and signal-to-noise criteria.
- Investigation of self-absorption effects in plasma emission spectra.
- Application of spectroscopic analysis to Cu–Al2O3 composite materials with different compositions.

  ## Research Documentation

The repository is organized into the following sections:

- [Experimental Setup](experimental-setup/setup-description.md): Description of the LIBS experimental configuration and optical arrangement.
- [Experimental Parameters](experimental-setup/experimental-parameters.md): Laser specifications, sample positioning, and measurement conditions.
- [Spectral Analysis](spectral-analysis/README.md): Identification of characteristic copper and aluminum emission lines and spectral evaluation criteria.
- [Self-Absorption Analysis](self-absorption-analysis/README.md): Background and research focus on self-absorption effects in LIBS.
- [References](references/README.md): Reference resources used in the research.

  ## Detailed Emission Line Data

For the identified copper and aluminum emission wavelengths, sample composition details, and spectral identification criteria, see:

[Identified Emission Line Data](emission-line-identification.md)

---

*Research area: Experimental Photonics | Laser-Induced Plasma | Optical Spectroscopy*

File: emission-line-identification.md
# Identified Emission Line Data

## 1. Sample Composition

The spectral analysis was performed on Cu–Al2O3 composite samples with different Al2O3 concentrations, including 0.5 wt% and 1.1 wt%.

## 2. Emission Lines Identified in the 1.1 wt% Al2O3 Sample

### Copper (Cu I)

| Element | Ionization state | Wavelength (nm) |
|---|---|---:|
| Cu | Cu I | 325.07 |
| Cu | Cu I | 465.44 |
| Cu | Cu I | 510.93 |
| Cu | Cu I | 515.67 |
| Cu | Cu I | 521.99 |
| Cu | Cu I | 578.57 |

### Aluminum (Al II)

| Element | Ionization state | Wavelength (nm) |
|---|---|---:|
| Al | Al II | 327.66 |
| Al | Al II | 386.48 |
| Al | Al II | 402.76 |
| Al | Al II | 459.03 |
| Al | Al II | 744.52 |
| Al | Al II | 747.24 |

## 3. Emission Lines Identified in the 0.5 wt% Al2O3 Sample

### Copper (Cu I)

| Element | Ionization state | Wavelength (nm) |
|---|---|---:|
| Cu | Cu I | 324.84 |
| Cu | Cu I | 465.40 |
| Cu | Cu I | 510.93 |
| Cu | Cu I | 515.67 |
| Cu | Cu I | 522.21 |

### Aluminum (Al II)

| Element | Ionization state | Wavelength (nm) |
|---|---|---:|
| Al | Al II | 327.66 |
| Al | Al II | 402.76 |
| Al | Al II | 578.57 |

## 3. Spectral Identification Criteria

The reported spectral lines were evaluated based on:

- Wavelength agreement within ±0.65 nm of reference values.
- Signal-to-noise ratio (SNR) greater than 3.
- Relatively high intensity within the corresponding spectral region.

## 4. Interpretation of Relative Intensity

Relative intensity was treated as a qualitative descriptor of the apparent strength of emission lines in the recorded spectrum.

Since the NIST Atomic Spectra Database does not establish the origin and experimental conditions of the relative intensity values in the measured spectrum, these values were not interpreted as direct quantitative measurements.

## 5. Additional Sample

A second Cu–Al2O3 composite sample containing 0.5 wt% Al2O3 was also investigated.

Its identified emission wavelengths are documented separately in the spectral analysis overview.

---

*The wavelengths and identification criteria presented here are based on the experimental MSc research.*
